Repository: JunHuaBai96/ThermoQ

# ThermoQ

[English](#english) | [中文](#中文)
---

## English

ThermoQ is a desktop application for thermodynamic workflows (Pandat / Thermo-Calc data ingestion, batch computations, and rich visualization).

**Current release: [ThermoQ 1.0.2 Windows Setup](https://github.com/JunHuaBai96/ThermoQ/releases/latest)** — download `ThermoQ-1.0.2-Windows-Setup.exe` (no Python required).

### Highlights

- **GUI-first** workflow with batch generators, extractors, and plotters.
- **CAE-style UI theme**: cool workspace gray, white panels, steel-blue accent, dark chrome header/menus.
- **Internationalization (i18n)**: switch UI language via **Help → Language** (English / 中文). Main window and open tool windows refresh after language change (including plot-preview controls).
- **User Manual**: **Help → User Manual** opens the PDF matching the current UI language (`docs/ThermoQ_User_Manual_EN.pdf` / `_ZH.pdf`).
- **In-window plot preview**: after **Plot**, figures appear in the UI; keep exporting to disk, then use **Save As…** / **Open** for a custom path and format (PNG/JPEG/PDF/…; HTML opens in the browser).
- **Pandat import**: load `P.xlsx`, `Ts.xlsx` (required) and `P-S.xlsx`, `Ts-S.xlsx` (optional).
- **Results viewer**: save results as **Excel / CSV / TXT / DAT**.
- **Windows installer (published)**: official GitHub Release **ThermoQ 1.0.2 Windows Setup** provides `ThermoQ-1.0.2-Windows-Setup.exe`. Packaging notes for rebuilds: `packaging/README.md`.

### Main workflows

- **Calculate → Single composition**
  - Compute **Qtrue**, **Q/P/Beta (components)**, **ΔT**, **ΔTs** from imported Pandat tables.
  - Scalar interpolation uses a **Newton forward-difference quadratic** scheme when enough points exist (linear fallback for <3 points).
- **Calculate → Composition space (batch)**
  - **Batch source**: **Equilibrium/Lever**, **Scheil**, or **All** (P + P-S together).
  - **Compute batch** shows progress while processing.
  - **Export columns**: select columns, then **Save CSV** / **Save Excel** to export *only selected columns*.
  - **Ternary corner fill**: for ternary systems, missing values in **Q/P/Beta** at composition edges can be filled using a Newton forward-difference extrapolation near \(w=0\).
  - **Quantity (Z)=All**: mass-generate plots for all numeric columns and plot types into the chosen output directory.
  - **Plot curves (composition)**: pick a **fixed element** and **fixed content (wt%)** (single value or comma-separated list, e.g. `5, 10, 15`); plot **ΔT**, **ΔTs**, **Qtrue**, **Q/P/β**, etc. vs a **varying element**; multi-quantity overlay on one figure; customizable coordinate range.
  - **Plot Labels**: optional custom figure title and X/Y/Z axis names (empty fields use defaults).
  - **Image export + preview**: unified save path (PIL for BMP/GIF where needed); batch surface/curve plots show an in-panel preview with **Save As…**.

### Plot tools

Shared behavior (where Plot is available): generate → **preview in the window** → optional **Save As…** / **Open**; export formats (PNG, JPEG, PDF, SVG, GIF, …) remain available. Language strings follow **Help → Language**.

- **Plot Phase Surfaces**: Pandat and Thermo-Calc tabs; 2D heatmap, 3D static, 3D rotation GIF, Plotly 3D; liquidus/solidus overlay with isotherm labels.
- **Plot Qtrue Values**
- **Plot Liquidus Vectors**
  - U/V/Z vector plots from Pandat P or P-S data.
  - Optional **Z vectors on liquidus surface** (3D static / GIF / Plotly): arrow tips follow the local liquidus temperature field.
- **Plot Solid-Liquid Partition Coefficients**
  - **Liquidus tab**: k-vector field and |k−1| heatmap / 3D / GIF / Plotly from imported P or P-S data.
  - **isotherm tab**: U/V/Z at a user-defined temperature from All table_Lever / All table_Scheil (with interpolation).
  - **isocomposition tab**: tie-line projection and 3D animation for a fixed alloy O; optional **k vs T curves** (k = w(*@solid)/w(*@LIQUID)) with sampled **temperature tick labels**; separate coordinate ranges for composition plots and k–T curves; full EN/中文 i18n.
- **Plot T-zero Surface**
  - **Thermo-Calc** workflow: load `t_zero.xlsx` produced by **Extract Thermo-calc Results → T-zero**.
  - **Pandat** workflow: load `T0.xlsx` produced by **Extract Pandat Results → T-zero**.
  - User-defined **isotherm interval (K)** for labeled T0 contours on 2D/3D surfaces.
- **Plot Miscibility Gap**
  - Load **`miscibility_gap.xlsx`** from **Extract Thermo-calc Results → Miscibility Gap**.
  - **At Temperature**: user-specified *T* (K); missing temperatures are interpolated from bracketing values; boundaries colored/labeled by **Phase**; 2D lines or 3D/GIF/Plotly.
  - **Temperature Surfaces**: all boundary points stacked into one smooth *T* surface; **isotherm interval (K)** for labeled contours; surface not drawn below minimum *T* in the Excel data.
  - Chemistry axis labels use canonical element casing (e.g. w(Cu), MOLE_PERCENT_Cu).

File: test/Liquid Miscibility Gap/Al-Cu-Li_COST/Al-Cu-Li_COST.tdb

Element         /-          ELECTRON_GAS         0         0         0 !
Element         AL                FCC_A1    26.982    4577.3    28.322 !
Element         CU                FCC_A1    63.546    5004.1     33.15 !
Element         LI                BCC_A2     6.941    4623.3    29.095 !
Element         VA                VACUUM         0         0         0 !

Function GHSERAL 298.15  -7976.15+137.093038*T-24.3671976*T*LN(T)
    -1.884662E-3*T**2 -0.877664E-6*T**3+74092*T**(-1); 700 Y
    -11276.24+223.048446*T-38.5844296*T*LN(T)+18.531982E-3*T**2 
    -5.764227E-6*T**3+74092*T**(-1); 933.473 Y
    -11278.361+188.684136*T-31.748192*T*LN(T)-1230.622E25*T**(-9); 2900 N !
Function GHCPAL 298.15  5481-1.8*T+GHSERAL; 2900 N !
Function GBCCAL 298.15  10083-4.813*T+GHSERAL; 2900 N !
Function GLIQAL 298.15  11005.045-11.84185*T+79.337E-21*T**7+GHSERAL; 
    933.473 Y
    -795.991+177.430209*T-31.748192*T*LN(T); 2900 N !
Function GHSERCU 298.15  -7770.458+130.485235*T-24.112392*T*LN(T)
    -2.65684E-3*T**2+0.129223E-6*T**3 +52478*T**(-1); 1357.77 Y
    -13542.026+183.803828*T-31.38*T*LN(T)+364.167E27*T**(-9); 3200 N !
Function GBCCCU 298.15   4017-1.255*T+GHSERCU; 3200 N !
Function GHCPCU 298.15   600+0.2*T+GHSERCU; 3200 N !
Function GLIQCU 298.15   12964.735-9.511904*T-584.89E-23*T**7+GHSERCU; 
    1357.77 Y
    -46.545+173.881484*T-31.38*T*LN(T); 3200 N !
Function GHSERLI 200  -10583.817+217.637482*T-38.940488*T*LN(T)
    +35.466931E-3*T**2 -19.869816E-6*T**3+159994*T**(-1); 453.6 Y
    -559579.123+10547.879893*T-1702.8886493*T*LN(T)+2258.329444E-3*T**2 
    -571.066077E-6*T**3+33885874*T**(-1); 500 Y
    -9062.994+179.278285*T-31.2283718*T*LN(T)+2.633221E-3*T**2 
    -0.438058E-6*T**3-102387*T**(-1); 3000 N !
Function GLIQLI 200  -7883.612+211.841861*T-38.940488*T*LN(T)
    +35.466931E-3*T**2 -19.869816E-6*T**3+159994*T**(-1); 250 Y
    12015.027-362.187078*T+61.6104424*T*LN(T)-182.426463E-3*T**2 
    +63.955671E-6*T**3-559968*T**(-1); 453.6 Y
    -6057.31+172.652183*T-31.2283718*T*LN(T)+2.633221E-3*T**2
    -0.438058E-6*T**3 -102387*T**(-1); 3000 N !
Function GFCCLI 200   -108+1.3*T+GHSERLI; 3000 N !
Function GHCPLI 200   -154+2*T+GHSERLI; 3000 N !

Type_Definition ) GES AMEND_PHASE_DESCRIPTION BCC_B2 DISORDER_PART BCC_A2 !

 TYPE_DEFINITION % SEQ *!
 DEFINE_SYSTEM_DEFAULT SPECIE 2 !
 DEFAULT_COMMAND DEF_SYS_ELEMENT VA !

Phase LIQUID:L %  1  1.0  !
   Constituent LIQUID:L :AL,CU,LI :  !
    Parameter G(LIQUID,AL;0) 298.15  GLIQAL; 6000 N   !
    Parameter G(LIQUID,CU;0) 298.15  GLIQCU; 3200 N   !
    Parameter G(LIQUID,LI;0) 200     GLIQLI; 3000 N   !
    Parameter G(LIQUID,AL,CU;0) 298.15  -66622+8.1*T; 6000 N   !
    Parameter G(LIQUID,AL,CU;1) 298.15  +46800-90.8*T+10*T*LN(T); 6000 N   !
    Parameter G(LIQUID,AL,CU;2) 298.15  -2812; 6000 N   !
    Parameter G(LIQUID,AL,LI;0) 298.15  -41500+20.96*T; 6000 N   !
    Parameter G(LIQUID,AL,LI;1) 298.15  +10000-5.8*T; 6000 N   !
    Parameter G(LIQUID,AL,LI;2) 298.15  +15902-9.368*T; 6000 N   !
    Parameter G(LIQUID,AL,LI;3) 298.15  -250; 6000 N   !
    Parameter G(LIQUID,CU,LI;0) 298.15  +66000-44.723*T; 6000 N  !
    Parameter G(LIQUID,AL,CU,LI;0) 298.15  -100000; 6000 N !

Phase BCC_A2 % 2 1 3 !
Constituent BCC_A2 :AL,CU,LI:VA:!
    Parameter G(BCC_A2,AL:VA;0) 298.15  GBCCAL; 6000 N   !
    Parameter G(BCC_A2,CU:VA;0) 298.15  GBCCCU; 3200 N   !
    Parameter G(BCC_A2,LI:VA;0) 200     GHSERLI; 3000 N   !
    Parameter G(BCC_A2,AL,CU:VA;0) 298.15  -73554+4*T; 6000 N   !
    Parameter G(BCC_A2,AL,CU:VA;1) 298.15  +51500-11.84*T; 6000 N   !
    Parameter G(BCC_A2,AL,LI:VA;0) 298.15  -27000+8*T; 6000 N   !
    Parameter G(BCC_A2,AL,LI:VA;1) 298.15  +1E-06; 6000 N   !
    Parameter G(BCC_A2,AL,LI:VA;2) 298.15  +3000; 6000 N   !
    Parameter G(BCC_A2,CU,LI:VA;0) 298.15  +50000; 6000 N   !
    Parameter G(BCC_A2,AL,CU,LI:VA;0) 298.15  0; 6000 N !

Phase BCC_B2 %) 3 0.5 0.5 3 !
Constituent BCC_B2 :AL,CU,LI:AL,CU,LI:VA:!
    Parameter G(BCC_B2,AL:AL:VA;0) 298.15  +0; 6000 N !
    Parameter G(BCC_B2,LI:LI:VA;0) 298.15  +0; 6000 N !
    Parameter G(BCC_B2,CU:CU:VA;0) 298.15  +0; 6000 N !
    Parameter G(BCC_B2,CU:AL:VA;0) 298.15  +0; 6000 N !
    Parameter G(BCC_B2,AL:CU:VA;0) 298.15  +0; 6000 N !
    Parameter G(BCC_B2,LI:AL:VA;0) 298.15  +0; 6000 N !
    Parameter G(BCC_B2,AL:LI:VA;0) 298.15  +0; 6000 N !
    Parameter G(BCC_B2,LI:CU:VA;0) 298.15  +0; 6000 N !
    Parameter G(BCC_B2,CU:LI:VA;0) 298.15  +0; 6000 N !

Phase FCC_A1 % 2 1 1 !
Constituent FCC_A1 :AL,CU,LI:VA:!
    Parameter G(FCC_A1,AL:VA;0) 298.15  GHSERAL; 6000 N   !
    Parameter G(FCC_A1,CU:VA;0) 298.15  GHSERCU; 6000 N   !
    Parameter G(FCC_A1,LI:VA;0) 298.15  GFCCLI; 6000 N   !
    Parameter G(FCC_A1,AL,CU:VA;0) 298.15  -53520+2*T; 6000 N   !
    Parameter G(FCC_A1,AL,CU:VA;1) 298.15  +38590-2*T; 6000 N   !
    Parameter G(FCC_A1,AL,CU:VA;2) 298.15  +1170; 6000 N   !
    Parameter G(FCC_A1,AL,LI:VA;0) 298.15  -27000+8*T; 6000 N   !
    Parameter G(FCC_A1,AL,LI:VA;1) 298.15  +1E-06; 6000 N   !
    Parameter G(FCC_A1,AL,LI:VA;2) 298.15  +3000+1.0*T; 6000 N   !
    Parameter G(FCC_A1,CU,LI:VA;0) 298.15  +2750+13.0*T; 6000 N !
    Parameter G(FCC_A1,CU,LI:VA;1) 298.15  -1000; 6000 N !
    Parameter G(FCC_A1,AL,CU,LI:VA;0) 298.15  -100000; 6000 N !

Phase HCP_A3 % 2 1 0.5 !
Constituent HCP_A3 :AL,CU,LI:VA:!
    Parameter G(HCP_A3,AL:VA;0) 298.15  GHCPAL; 6000 N   !
    Parameter G(HCP_A3,CU:VA;0) 298.15  GHCPCU; 6000 N   !
    Parameter G(HCP_A3,LI:VA;0) 298.15  GHCPLI; 6000 N   !
    Parameter G(HCP_A3,AL,CU:VA;0) 298.15  +38107; 6000 N   !
    Parameter G(HCP_A3,AL,LI:VA;0) 298.15  -27000+8*T; 6000 N   !
    Parameter G(HCP_A3,CU,LI:VA;0) 298.15  +2042+10.9617*T; 6000 N   !

Phase HCP_ZN % 2 1 0.5 !
Constituent HCP_ZN :AL,CU:VA:!
    Parameter G(HCP_ZN,AL:VA;0) 298.15  +5482-1.8*T+GHSERAL; 6000 N   !
    Parameter G(HCP_ZN,CU:VA;0) 298.15  +600+0.2*T+GHSERCU; 6000 N   !

Phase LAVES_C14 % 2 2 1 !
Constituent LAVES_C14 :AL,CU:AL,CU:!
    Parameter G(LAVES_C14,AL:AL;0) 298.15  +15000+3*GHSERAL; 6000 N   !
    Parameter G(LAVES_C14,CU:CU;0) 298.15  +15000+3*GHSERCU; 6000 N   !
    Parameter G(LAVES_C14,CU:AL;0) 298.15  +15000+2*GHSERCU+GHSERAL; 
    6000 N   !
    Parameter G(LAVES_C14,AL:CU;0) 298.15  +15000+2*GHSERAL+GHSERCU; 
    6000 N   !
    Parameter G(LAVES_C14,AL,CU:AL;0) 298.15  -24000+2.44*T; 6000 N   !
    Parameter G(LAVES_C14,AL,CU:CU;0) 298.15  -24000+2.44*T; 6000 N   !

Phase LAVES_C15 % 2 2 1 !
Constituent LAVES_C15 :AL,CU,LI:AL,CU,LI: !
    Parameter G(LAVES_C15,AL:AL;0) 298.15  +15000+3*GHSERAL; 6000 N !
    Parameter G(LAVES_C15,CU:CU;0) 298.15  +15000+3*GHSERCU; 6000 N !
    Parameter G(LAVES_C15,LI:LI;0) 298.15  +15000+3*GHSERLI; 6000 N !
    Parameter G(LAVES_C15,CU:AL;0) 298.15  +15000+2*GHSERCU+GHSERAL; 
    6000 N !
    Parameter G(LAVES_C15,AL:CU;0) 298.15  +15000+2*GHSERAL+GHSERCU; 
    6000 N !
    Parameter G(LAVES_C15,LI:CU;0) 298.15  -2585.038+30000+2*GHSERLI 
    +GHSERCU; 6000 N  !
    Parameter G(LAVES_C15,CU:LI;0) 298.15  +2585.038+2*GHSERCU+GHSERLI; 
    6000 N  !
    Parameter G(LAVES_C15,AL,CU:AL;0) 298.15  -105000-1.615*T; 6000 N !
    Parameter G(LAVES_C15,AL,CU:CU;0) 298.15  -105000-1.615*T; 6000 N !

Phase LAVES_C36 % 2 2 1 !
Constituent LAVES_C36 :AL,CU:AL,CU:!
    Parameter G(LAVES_C36,AL:AL;0) 298.15  +15000+3*GHSERAL; 6000 N   !
    Parameter G(LAVES_C36,CU:CU;0) 298.15  +15000+3*GHSERCU; 6000 N   !
    Parameter G(LAVES_C36,CU:AL;0) 298.15  +15000+2*GHSERCU+GHSERAL; 
    6000 N   !
    Parameter G(LAVES_C36,AL:CU;0) 298.15  +15000+2*GHSERAL+GHSERCU; 
    6000 N   !
    Parameter G(LAVES_C36,AL,CU:AL;0) 298.15  -126169+14.61*T; 6000 N   !
    Parameter G(LAVES_C36,AL,CU:CU;0) 298.15  -126169+14.61*T; 6000 N   !

Phase AL12MG17 % 3 24 10 24 !
Constituent AL12MG17 :LI:AL,LI:AL:!
    Parameter G(AL12MG17,LI:AL:AL;0) 298.15  -800000+405*T+34*GHSERAL
    +24*GHSERLI; 6000 N   !
    Parameter G(AL12MG17,LI:LI:AL;0) 298.15  -750000+405*T+24*GHSERAL 
    +34*GHSERLI; 6000 N   !

Phase ALCUZN_T % 2 1 1 !
Constituent ALCUZN_T :AL:CU,VA:!
    Parameter G(ALCUZN_T,AL:CU;0) 298.15  -45869.363+GBCCAL+GBCCCU; 
    6000 N   !
    Parameter G(ALCUZN_T,AL:VA;0) 298.15  +12000-20842+33.3*T+GBCCAL; 
    6000 N   !
    Parameter G(ALCUZN_T,AL:CU,VA;0) 298.15  -15667+16.1*T; 6000 N   !

Phase ALCU_DELTA % 2 2 3 !
Constituent ALCU_DELTA :AL:CU:!
    Parameter G(ALCU_DELTA,AL:CU;0) 298.15  -106700+3*T+2*GHSERAL+3*GHSERCU; 
    6000 N   !

Phase ALCU_EPSILON % 2 1 1 !
Constituent ALCU_EPSILON :AL,CU:CU:!
    Parameter G(ALCU_EPSILON,AL:CU;0) 298.15  -36976+1.2*T+GHSERAL+GHSERCU; 
    6000 N   !
    Parameter G(ALCU_EPSILON,CU:CU;0) 298.15  +2*GBCCCU; 6000 N   !
    Parameter G(ALCU_EPSILON,AL,CU:CU;0) 298.15  +7600-24*T; 6000 N   !
    Parameter G(ALCU_EPSILON,AL,CU:CU;1) 298.15  -72000; 6000 N   !

Phase ALCU_ETA % 2 1 1 !
Constituent ALCU_ETA :AL,CU:CU:!
    Parameter G(ALCU_ETA,AL:CU;0) 298.15  -40560+3.14*T+GHSERAL+GHSERCU; 
    6000 N   !
    Parameter G(ALCU_ETA,CU:CU;0) 298.15  +2*GBCCCU; 6000 N   !
    Parameter G(ALCU_ETA,AL,CU:CU;0) 298.15  -25740-20*T; 6000 N   !

Phase ALCU_PRIME % 2 2 1 !
Constituent ALCU_PRIME :AL:CU:!
    Parameter G(ALCU_PRIME,AL:CU;0) 298.15  -46500+6.5*T+2*GHSERAL+GHSERCU; 
    6000 N   !

Phase ALCU_THETA % 2 2 1 !
Constituent ALCU_THETA :AL:AL,CU:!
    Parameter G(ALCU_THETA,AL:AL;0) 298.15  +3*GBCCAL; 6000 N   !
    Parameter G(ALCU_THETA,AL:CU;0) 298.15  -47406+6.75*T+2*GHSERAL+GHSERCU; 
    6000 N   !
    Parameter G(ALCU_THETA,AL:AL,CU;0) 298.15  +2211; 6000 N   !

Phase ALCU_ZETA % 2 9 11 !
Constituent ALCU_ZETA :AL:CU:!
    Parameter G(ALCU_ZETA,AL:CU;0) 298.15  -420000+18*T+9*GHSERAL+11*GHSERCU; 
    6000 N   !

Phase ALLI % 2 1 1 !
Constituent ALLI :AL,LI:LI,VA:!
    Parameter G(ALLI,AL:VA;0) 298.15  24000+GHSERAL; 6000 N   !
    Parameter G(ALLI,LI:VA;0) 298.15  50000+GHSERLI; 6000 N   !
    Parameter G(ALLI,LI:LI;0) 298.15  +2+2*GHSERLI; 6000 N   !
    Parameter G(ALLI,AL:LI;0) 298.15  -41300+16.86*T+GHSERAL+GHSERLI; 
    6000 N   !
    Parameter G(ALLI,AL,LI:LI;0) 298.15  +20000; 6000 N   !
    Parameter G(ALLI,AL,LI:LI;1) 298.15  -26000; 6000 N   !
    Parameter G(ALLI,AL,LI:VA;0) 298.15  +2000; 6000 N   !
    Parameter G(ALLI,AL:LI,VA;0) 298.15  -24000+10*T; 6000 N   !

Phase AL2LI3 % 2 2 3 !
Constituent AL2LI3 :AL:LI:!
    Parameter G(AL2LI3,AL:LI;0) 298.15  -89640+32.79*T+2*GHSERAL+3*GHSERLI; 
    6000 N   !

Phase AL4LI9 % 2 4 9 !
Constituent AL4LI9 :AL:LI:!
    Parameter G(AL4LI9,AL:LI;0) 298.15  -185250+67.8*T+4*GHSERAL 
    +9*GHSERLI; 6000 N   !

Phase AL2ZR1 % 2 2 1 !
Constituent AL2ZR1 :AL:LI:!
    Parameter G(AL2ZR1,AL:LI;0) 298.15  -24240+16.869*T+2*GHSERAL+GHSERLI; 
    6000 N   !

Phase AL3ZR1 % 2 3 1 !
Constituent AL3ZR1 :AL:LI:!
    Parameter G(AL3ZR1,AL:LI;0) 298.15  -24400+16.88*T+3*GHSERAL+GHSERLI; 
    6000 N   !

Phase AL3ZR2 % 2 3 2 !
Constituent AL3ZR2 :AL:LI:!
    Parameter G(AL3ZR2,AL:LI;0) 298.15  -46625+33.25*T+3*GHSERAL+2*GHSERLI; 
    6000 N   !

Phase ALMG_BETA % 2 0.385 0.615 !
Constituent ALMG_BETA :LI:AL:!
    Parameter G(ALMG_BETA,LI:AL;0) 298.15  -10750+5*T+0.615*GHSERAL 
    +0.385*GHSERLI; 6000 N   !

Phase CBCC_A12 % 2 1 1 !
Constituent CBCC_A12 :AL:VA:!
    Parameter G(CBCC_A12,AL:VA;0) 298.15  +10083-4.813*T+GHSERAL; 
    6000 N   !

Phase CUB_A13 % 2 1 1 !
Constituent CUB_A13 :AL:VA:!
    Parameter G(CUB_A13,AL:VA;0) 298.15  +10920.44-4.8116*T+GHSERAL; 
    6000 N   !

Phase GAMMA_D83 % 3 4 1 8 !
Constituent GAMMA_D83 :AL:AL,CU:CU:!
    Parameter G(GAMMA_D83,AL:AL:CU;0) 298.15  -300716+390*T-52*T*LN(T)
    +5*GHSERAL+8*GHSERCU; 6000 N   !
    Parameter G(GAMMA_D83,AL:CU:CU;0) 298.15  -280501+379.6*T-52*T*LN(T) 
    +4*GHSERAL+9*GHSERCU; 6000 N   !
    Parameter G(GAMMA_D83,AL:AL,CU:CU;0) 298.15  +0.0; 6000 N   !

Phase GAMMA_H % 3 4 1 8 !
Constituent GAMMA_H :AL:AL,CU:CU:!
    Parameter G(GAMMA_H,AL:AL:CU;0) 298.15  -219258-45.5*T+5*GHSERAL
    +8*GHSERCU; 6000 N   !
    Parameter G(GAMMA_H,AL:CU:CU;0) 298.15  -200460-58.5*T+4*GHSERAL
    +9*GHSERCU; 6000 N   !
    Parameter G(GAMMA_H,AL:AL,CU:CU;0) 298.15  +0.0; 6000 N   !

Phase ALCULI_R % 3 0.55 0.117 0.333 !
Constituent ALCULI_R :AL:CU:LI:!
    Parameter G(ALCULI_R,AL:CU:LI;0) 298.15  -20983+6*T+0.55*GHSERAL 
    +0.117*GHSERCU+0.333*GHSERLI; 6000 N   !

Phase ALCULI_T1 % 3 0.5 0.25 0.25 !
Constituent ALCULI_T1 :AL:CU:LI:!
    Parameter G(ALCULI_T1,AL:CU:LI;0) 298.15  -24560+6*T+0.5*GHSERAL 
    +0.25*GHSERCU+0.25*GHSERLI; 6000 N   !

Phase ALCULI_T2 % 3 0.57 0.11 0.32 !
Constituent ALCULI_T2 :AL:CU:LI:!
    Parameter G(ALCULI_T2,AL:CU:LI;0) 298.15  -20000+5.497*T+0.57*GHSERAL 
    +0.11*GHSERCU+0.32*GHSERLI; 6000 N   !

Phase ALCULI_TB % 3 0.6 0.32 0.08 !
Constituent ALCULI_TB :AL:CU:LI:!
    Parameter G(ALCULI_TB,AL:CU:LI;0) 298.15  -19918+4*T+0.6*GHSERAL 
    +0.32*GHSERCU+0.08*GHSERLI; 6000 N   !
